Repository: fgazat/labnotes

# review-assets

Screenshots used in pull-request review tables (handwritten notes vs. rendered site).
Orphan branch: never merged into master; safe to delete once the PRs are reviewed.

File: content/himicheskaya-tehnologiya/metallurgiya/_index.md
---
title: Металлургия
type: docs
weight: 3
description: "Металлургия в курсе химической технологии: чёрная и цветная металлургия, производство чугуна в доменной печи, выплавка стали в конвертерах и мартеновских печах, производство алюминия и меди, электрохимическое получение водорода."
sidebar:
  open: true
---

**Металлургия** — получение металлов из руд и их очистка. Её делят на чёрную и цветную:

| Чёрная металлургия | Цветная металлургия |
|---|---|
| железо и его сплавы (чугуны, стали); марганец и хром | **лёгкие** металлы: алюминий, титан, магний |
| | **тяжёлые**: кобальт, никель, медь, цинк, свинец |
| | **редкие**: молибден, вольфрам, литий |
| | **платиновые** металлы: платина и другие |
| | **редкоземельные** и **радиоактивные** |

## Статьи раздела

{{< section-pages >}}

File: content/himicheskaya-tehnologiya/metallurgiya/proizvodstvo-chuguna.md
---
title: Производство чугуна. Доменный процесс
type: docs
math: true
weight: 1
description: "Производство чугуна: железные руды, шихта (руда, кокс, флюс), устройство доменной печи — колошник, шахта, распар, заплечики, горн; горение кокса, косвенное и прямое восстановление оксидов железа, восстановление примесей, образование шлака и чугуна."
---

## Сырьё

Основное сырьё — железные руды:

| Руда | Минерал | Формула |
|---|---|---|
| Красный железняк | гематит | $\mathrm{Fe_2O_3}$ |
| Бурый железняк | гидратированный оксид железа(III) | $x\mathrm{Fe_2O_3} \cdot y\mathrm{H_2O}$ |
| Магнитный железняк | магнетит | $\mathrm{Fe_3O_4}$ |

В доменную печь загружают **шихту** — смесь трёх компонентов:

- **железная руда**;
- **кокс** — топливо и одновременно восстановитель (углерод);
- **флюс** — известняк $\mathrm{CaCO_3}$: уменьшает спекание шихты и выводит примеси в шлак.

## Доменная печь

Железо выплавляют в **доменной печи** — аппарате, в котором оксиды железа восстанавливаются до металла, удаляются примеси и плавится образующийся продукт. Это непрерывное производство, в котором сочетаются физические, аэродинамические и химические процессы: шихта опускается сверху вниз, навстречу ей поднимаются горячие газы, и важно, чтобы восстановление шло равномерно по всему сечению печи.

Размеры современной печи: высота — около 30 м, диаметр распара — 12 м, диаметр горна — 10 м, объём — 2700 м³.

| Часть печи (сверху вниз) | Что происходит |
|---|---|
| Колошник | загрузка шихты через засыпной аппарат, отвод доменного газа |
| Шахта | нагрев и разрыхление шихты, восстановление оксидов железа; шахта расширяется книзу, чтобы нагревающаяся шихта свободно опускалась |
| Распар | самая широкая часть: заканчивается восстановление |
| Заплечики | железо начинает плавиться, объём шихты уменьшается — печь сужается, чтобы не возникало пустот |
| Горн | вдувается горячий воздух, горит кокс, температура — до 1800 °C; здесь собираются жидкие чугун и шлак |

Чугун и шлак не смешиваются и разделяются по плотности: шлак легче и плавает сверху. Периодически их выпускают из печи через отдельные лётки.

<div class="pagination-nav__link">🙏 Если вам нравится сайт, подпишитесь на наш <a href="https://t.me/+JfpTv9CJlwQ0MThi">🔗 Телеграм-канал</a>.</div>

## Химия доменного процесса

**1. Горение кокса.** Кокс горит только в горне, куда вдувают воздух:

$$
\mathrm{C + O_2 = CO_2} + Q
$$

Выше, в слое раскалённого кокса, углекислый газ превращается в оксид углерода(II) — основной восстановитель:

$$
\mathrm{CO_2 + C = 2CO} - Q
$$

**2. Восстановление оксидов железа** идёт в шахте ступенчато — от высшего оксида к низшему и к металлу:

$$
\mathrm{Fe_2O_3 \longrightarrow Fe_3O_4 \longrightarrow FeO \longrightarrow Fe}
$$

$$
\begin{aligned}
\mathrm{3Fe_2O_3 + CO} &= \mathrm{2Fe_3O_4 + CO_2} \\
\mathrm{Fe_3O_4 + CO} &= \mathrm{3FeO + CO_2} \\
\mathrm{FeO + CO} &= \mathrm{Fe + CO_2}
\end{aligned}
$$

Восстановление газом — оксидом углерода(II) — называют **косвенным**. В нижней, более горячей части печи идёт и **прямое** восстановление — твёрдым углеродом кокса:

$$
\mathrm{FeO + C = Fe + CO}
$$

Какой из оксидов устойчив при данных условиях, определяется температурой и долей $\mathrm{CO}$ в газовой смеси $\mathrm{CO + CO_2}$: чем выше содержание $\mathrm{CO}$, тем глубже идёт восстановление.

**3. Восстановление примесей.** Руда содержит кремний, серу и фосфор — в виде $\mathrm{SiO_2}$, $\mathrm{FeS}$, $\mathrm{Ca_3(PO_4)_2}$. Часть примесей восстанавливается углеродом и растворяется в железе:

$$
\mathrm{SiO_2 + 2C = Si + 2CO}, \qquad \mathrm{P_2O_5 + 5C = 2P + 5CO}
$$

**4. Образование шлака.** Флюс разлагается, и оксид кальция связывает пустую породу и примеси в легкоплавкий шлак:

$$
\mathrm{CaCO_3 \xrightarrow{\;t\;} CaO + CO_2}
$$

$$
\begin{aligned}
\mathrm{CaO + SiO_2} &= \mathrm{CaSiO_3} \\
\mathrm{3CaO + P_2O_5} &= \mathrm{Ca_3(PO_4)_2} \\
\mathrm{FeS + CaO} &= \mathrm{FeO + CaS}
\end{aligned}
$$

Силикат, фосфат и сульфид кальция уходят в шлак.

**5. Образование чугуна.** Восстановленное железо растворяет углерод и часть примесей, температура его плавления понижается, и жидкий металл стекает в горн.

## Продукты

Продукт доменной плавки — **чугун**: сплав железа с углеродом (≈ 3–4 %), содержащий также серу, фосфор, кремний и марганец. Побочные продукты — шлак и доменный газ.

Большая часть чугуна идёт на передел — из него [выплавляют сталь](../proizvodstvo-stali/).

File: content/himicheskaya-tehnologiya/metallurgiya/proizvodstvo-medi.md
---
title: Производство меди
type: docs
math: true
weight: 4
description: "Производство меди: руды (халькопирит, малахит, куприт), пирометаллургический способ — обогащение, обжиг, плавка на штейн, конвертирование; огневое и электролитическое рафинирование, поведение примесей при электролизе; гидрометаллургический способ — выщелачивание и электролиз с нерастворимым свинцовым анодом."
---

Главный потребитель меди — электротехническая промышленность: ей нужен металл с содержанием основного компонента 99,99 %, без мышьяка и висмута, которые резко снижают электропроводность. Вторая область — машиностроительные сплавы и электрические контакты. На Урале медь выплавляют, например, в Среднеуральске и Красноуральске.

## Руды

| Руда | Минерал | Формула |
|---|---|---|
| Сульфидные руды | халькопирит | $\mathrm{CuFeS_2}$ |
| Окисленные руды | малахит | $\mathrm{(CuOH)_2CO_3}$ |
| | куприт | $\mathrm{Cu_2O}$ |

Сульфидные руды перерабатывают **пирометаллургическим** способом, окисленные — **гидрометаллургическим**.

## Пирометаллургический способ

Способ основан на том, что сродство меди к сере выше, чем к кислороду: сульфид меди устойчивее её оксида, тогда как у большинства металлов, в том числе у железа, наоборот. Поэтому при окислительной плавке железо переходит в оксиды и уходит в шлак, а медь остаётся в сульфидном расплаве. Ключевая реакция всего процесса:

$$
\mathrm{FeS + Cu_2O \rightleftarrows Cu_2S + FeO}
$$

**1. Флотационное обогащение** руды.

**2. Обжиг.** Халькопирит разлагается, часть серы выгорает:

$$
\begin{aligned}
\mathrm{2CuFeS_2} &= \mathrm{Cu_2S + FeS_2 + FeS} \\
\mathrm{FeS_2} &= \mathrm{FeS + S} \\
\mathrm{S + O_2} &= \mathrm{SO_2} \\
\mathrm{2FeS + 3O_2} &= \mathrm{2FeO + 2SO_2} \\
\mathrm{2Cu_2S + 3O_2} &= \mathrm{2Cu_2O + 2SO_2}
\end{aligned}
$$

Оксид меди тут же снова сульфидируется сульфидом железа по ключевой реакции. Основная масса сурьмы и мышьяка при обжиге уходит с топочными газами.

**3. Плавка на штейн.** Обожжённый концентрат плавят с добавкой кремнезёма:

$$
\begin{aligned}
\mathrm{2FeS + 3O_2 + 2SiO_2} &= \mathrm{2FeSiO_3 + 2SO_2} \\
\mathrm{2Cu_2S + 3O_2} &= \mathrm{2Cu_2O + 2SO_2} \\
\mathrm{FeS + Cu_2O} &= \mathrm{Cu_2S + FeO}
\end{aligned}
$$

Оксид железа с кремнезёмом образует шлак, а сульфиды — **штейн**: сульфидный расплав, в основном $\mathrm{Cu_2S}$ и $\mathrm{FeS}$ с примесью сульфидов никеля, кобальта и других металлов. Штейн тяжелее шлака и собирается под ним.

**4. Конвертирование.** Расплавленный штейн продувают воздухом в конвертере. В первом периоде окисляются железо и другие примесные металлы; их оксиды связывают кремнезёмом в шлак, который убирают, а медь остаётся в виде сульфида:

$$
\mathrm{2FeS + 3O_2 = 2FeO + 2SO_2}, \qquad \mathrm{FeO + SiO_2 = FeSiO_3}
$$

Во втором периоде окисляется уже сульфид меди, и оксид реагирует с оставшимся сульфидом:

$$
\begin{aligned}
\mathrm{2Cu_2S + 3O_2} &= \mathrm{2Cu_2O + 2SO_2} \\
\mathrm{Cu_2S + 2Cu_2O} &= \mathrm{6Cu + SO_2}
\end{aligned}
$$

Получается **черновая медь** — 95–96 % $\mathrm{Cu}$. Основные примеси в ней — платиновые металлы и золото, тяжёлые металлы (свинец, цинк, никель), сурьма и висмут.

## Рафинирование меди

**Огневое рафинирование.** Расплав продувают воздухом: примеси, у которых сродство к кислороду больше, чем у меди, окисляются, их оксиды всплывают на поверхность, и их удаляют:

$$
\mathrm{2Me + O_2 = 2MeO}
$$

**Электролитическое рафинирование.** Из очищаемой меди отливают аноды, катодом служит тонкий лист чистой меди, электролит — раствор $\mathrm{CuSO_4}$ с серной кислотой.

| Электрод | Процесс |
|---|---|
| Анод (+) | $\mathrm{Cu - 2\bar{e} \longrightarrow Cu^{2+}}$ |
| Катод (−) | $\mathrm{Cu^{2+} + 2\bar{e} \longrightarrow Cu^0}$ |

Поведение примесей определяется их стандартным потенциалом по сравнению с потенциалом меди, $E^\circ_{\mathrm{Cu^{2+}/Cu}} = 0{,}34\ \text{В}$:

| Потенциал | Примеси | Что с ними происходит |
|---|---|---|
| $E^\circ < 0{,}2\ \text{В}$ | $\mathrm{Zn}$, $\mathrm{Ni}$ | растворяются на аноде в первую очередь ($\mathrm{Zn - 2\bar{e} \to Zn^{2+}}$), но на катоде не восстанавливаются и накапливаются в растворе |
| $E^\circ > 0{,}34\ \text{В}$ | $\mathrm{Au}$, $\mathrm{Pt}$ | не растворяются и по мере растворения анода осыпаются на дно ванны — в шлам |
| $E^\circ \approx E^\circ_\mathrm{Cu}$ | $\mathrm{Bi}$, $\mathrm{Sb}$ | растворяются ($\mathrm{Sb - 3\bar{e} \to Sb^{3+}}$), но гидролизуются и выпадают в шлам в виде основных солей $\mathrm{(SbO)_2SO_4}$, $\mathrm{(BiO)_2SO_4}$ |

Шлам перерабатывают отдельно — из него извлекают благородные металлы.

## Гидрометаллургический способ

Малахит и куприт перерабатывают без высоких температур, через водные растворы.

**1. Выщелачивание.** Руду переводят в растворимое состояние избытком серной кислоты:

$$
\begin{aligned}
\mathrm{(CuOH)_2CO_3 + 2H_2SO_4} &= \mathrm{2CuSO_4 + CO_2\!\uparrow + 3H_2O} \\
\mathrm{2Cu_2O + 4H_2SO_4 + O_2} &= \mathrm{4CuSO_4 + 4H_2O}
\end{aligned}
$$

**2. Электролиз** полученного раствора с медным катодом и **нерастворимым** свинцовым анодом. На катоде, как и при рафинировании, осаждается медь:

$$
\mathrm{Cu^{2+} + 2\bar{e} \longrightarrow Cu^0}
$$

Свинец в сернокислом растворе сначала окисляется сам, но продукты окисления нерастворимы и оседают на самом аноде:

$$
\begin{aligned}
\mathrm{Pb - 2\bar{e}} &\longrightarrow \mathrm{Pb^{2+}} \xrightarrow{\;\mathrm{H_2SO_4}\;} \mathrm{PbSO_4} \\
\mathrm{Pb^{2+} - 2\bar{e}} &\longrightarrow \mathrm{Pb^{4+}} \xrightarrow{\;\mathrm{H_2SO_4}\;} \mathrm{Pb(SO_4)_2} \\
\mathrm{Pb(SO_4)_2 + 2H_2O} &= \mathrm{PbO_2 + 2H_2SO_4}
\end{aligned}
$$

Получается композитный анод $\mathrm{Pb \mid PbSO_4 \mid PbO_2}$: корочка диоксида свинца проводит ток, но не растворяется. Дальше на аноде идёт только окисление воды:

$$
\mathrm{2H_2O - 4\bar{e} \longrightarrow O_2 + 4H^+}
$$

File: content/himicheskaya-tehnologiya/metallurgiya/proizvodstvo-stali.md
---
title: Производство стали
type: docs
math: true
weight: 2
description: "Производство стали: передел чугуна окислением углерода и примесей, кислородно-конвертерный способ и его стадии, мартеновская печь, сравнение двух способов, легирование и маркировка легированных сталей (12Х18Н10Т), бездоменный способ — металлизованные окатыши и электроплавка."
---

[Чугун](../proizvodstvo-chuguna/) содержит около 4 % углерода и примеси — кремний, марганец, фосфор, серу. Основная задача передела — превратить чугун в сталь: снизить содержание углерода до 1–2 % и ниже и удалить остальные примеси. И углерод, и примеси удаляют **окислением**; способы различаются окислителем и источником тепла.

Традиционная схема получения стали двухстадийная: руда → чугун → сталь.

## Кислородно-конвертерный способ

Конверсия означает «превращение». В **конвертер** заливают расплавленный чугун и продувают его кислородом. Топливо не нужно: металл разогревается за счёт теплоты самих реакций окисления. Плавка длится всего 15–20 минут.

**1. Окисление железа.** Железа в расплаве больше всего (≈ 96 % против 4 % углерода), поэтому в первую очередь окисляется оно:

$$
\mathrm{2Fe + O_2 = 2FeO} + Q
$$

Температура расплава поднимается с 1300 до 1600 °C.

**2. Окисление примесей** — кремния, марганца, фосфора, углерода:

$$
\begin{aligned}
\mathrm{Si + O_2} &= \mathrm{SiO_2} + Q \\
\mathrm{2Mn + O_2} &= \mathrm{2MnO} + Q \\
\mathrm{4P + 5O_2} &= \mathrm{2P_2O_5} + Q \\
\mathrm{2C + O_2} &= \mathrm{2CO} + Q
\end{aligned}
$$

**3. Окисление углерода оксидом железа.** Оксид железа(II), растворённый в металле, сам служит окислителем:

$$
\mathrm{C + FeO = CO + Fe} - Q
$$

Эта реакция эндотермическая и идёт тем полнее, чем выше температура.

Оксиды примесей связываются флюсом и уходят в шлак. Недостаток способа: процесс очень быстрый, управлять составом трудно, и выплавить в конвертере любой сплав невозможно.

<div class="pagination-nav__link">🙏 Если вам нравится сайт, подпишитесь на наш <a href="https://t.me/+JfpTv9CJlwQ0MThi">🔗 Телеграм-канал</a>.</div>

## Мартеновский способ

В **мартеновскую печь** загружают шихту: руду, флюс, скрап (металлолом) и чугун. Нужную температуру создают, сжигая над ванной топливо — мазут или газ; воздух и газ перед горелками подогреваются в регенераторах теплом отходящих газов. Плавка длится 12–20 часов.

Окислитель здесь — не газообразный кислород, а оксид железа руды. Удаляются углерод, кремний, марганец:

$$
\begin{aligned}
\mathrm{Fe_2O_3 + 3C} &= \mathrm{2Fe + 3CO} \\
\mathrm{2Fe_2O_3 + 3Si} &= \mathrm{4Fe + 3SiO_2} \\
\mathrm{Fe_2O_3 + 3Mn} &= \mathrm{2Fe + 3MnO}
\end{aligned}
$$

Оксиды $\mathrm{SiO_2}$, $\mathrm{MnO}$ вместе с $\mathrm{CaO}$ флюса образуют шлак.

Процесс медленный, зато хорошо управляемый: по ходу плавки состав можно контролировать и вводить добавки — хром, никель и другие элементы, получая легированные, в том числе нержавеющие, стали.

| | Конвертер | Мартеновская печь |
|---|---|---|
| Окислитель | кислород | оксиды железа руды и скрапа |
| Источник тепла | теплота реакций окисления | сжигание топлива |
| Сырьё | жидкий чугун | руда, флюс, скрап, чугун |
| Длительность плавки | 15–20 минут | 12–20 часов |
| Продукт | ограниченный набор сталей | стали любого состава, включая легированные |

## Легированные стали

В марке стали каждый легирующий элемент обозначают буквой:

| Элемент | $\mathrm{Cr}$ | $\mathrm{Ni}$ | $\mathrm{Ti}$ | $\mathrm{Mn}$ | $\mathrm{Mo}$ | $\mathrm{W}$ |
|---|:-:|:-:|:-:|:-:|:-:|:-:|
| Буква | Х | Н | Т | Г | М | В |

Хром, никель и титан — основа нержавеющих сталей. Число в начале марки — содержание углерода в сотых долях процента, число после буквы — содержание элемента в процентах. Например, нержавеющая сталь **12Х18Н10Т** содержит 0,12 % углерода, 18 % хрома, 10 % никеля и около 1 % титана.

## Бездоменный способ

В бездоменном способе стадия чугуна исключена: руда → сталь. Взаимодействия с коксом нет, восстановитель — синтез-газ (смесь $\mathrm{CO}$ и $\mathrm{H_2}$), а сталь получают плавкой металлизованной шихты в электропечах.

1. **Получение окисленных окатышей.** Рудный концентрат смешивают с глинистым связующим, в барабанах скатывают шарики диаметром 1–2 см, сушат и обжигают в печи. Окатыши содержат более 67 % железа.
2. **Получение металлизованных окатышей.** В шахтной печи окисленные окатыши восстанавливают синтез-газом:

   $$
   \begin{aligned}
   \mathrm{Fe_2O_3 + 3CO} &= \mathrm{2Fe + 3CO_2} \\
   \mathrm{Fe_2O_3 + 3H_2} &= \mathrm{2Fe + 3H_2O}
   \end{aligned}
   $$

   Содержание железа поднимается выше 90 %.
3. **Выплавка стали.** Металлизованные окатыши переплавляют в сталь в дуговых электропечах, а затем подвергают внепечной обработке — вакуумированию, продувке аргоном, обработке рафинирующими порошками.
